Repository: AlanB7983/Test-Bolt-Sizing

File: Material_Properties/11CrMo9-10 pour pieces et barres forgees (epaisseur 200-500mm).csv
T;Alpha_m;Alpha_i;E;Nu;Rho;Lambda;Cp;Sy.min;Sy.average;Su.min;Su.average;Sm;S;T_fluage;D_irneg;D_irmax
20;11.3;11.3;212000;0.3;7850;37.1;460;265;;450;;150;113;;;
50;11.5;11.8;210000;0.3;7842;37.2;475;258;;;;150;;;;
75;11.7;12.15;208000;0.3;7835;37.25;486;252;;;;150;;;;
100;11.9;12.5;206000;0.3;7828;37.3;497;245;;;;150;;;;
125;12.075;12.8;204000;0.3;7820.5;37.3;506.5;238;;;;150;;;;
150;12.25;13.1;202000;0.3;7813;37.3;516;230;;;;150;;;;
175;12.425;13.4;200500;0.3;7805;37.25;524;223;;;;146.5;;;;
200;12.6;13.7;199000;0.3;7797;37.2;532;215;;;;143;;;;
225;12.75;13.95;197000;0.3;7789;37.05;540.5;213;;;;141.5;;;;
250;12.9;14.2;195000;0.3;7781;36.9;549;210;;;;140;;;;
275;13.05;14.45;193000;0.3;7772.5;36.65;558;205;;;;136.5;;;;
300;13.2;14.7;191000;0.3;7764;36.4;567;200;;;;133;;;;
325;13.3;14.9;189000;0.3;7755.5;36.1;577;193;;;;128;;;;
350;13.4;15.1;187000;0.3;7747;35.8;587;185;;;;123;;;;
375;13.55;15.25;185000;0.3;7738;35.45;599;180;;;;120;;;;
400;13.7;15.4;183000;0.3;7729;35.1;611;175;;;;117;;;;
425;;;;0.3;7720;34.7;626;170;;;;113.5;;;;
450;;;;0.3;7711;34.3;641;165;;;;110;;;;
475;;;;0.3;7702.5;33.8;659.5;160;;;;;;;;
500;;;;0.3;7694;33.3;678;155;;;;;;;;
525;;;;0.3;7684.5;32.75;700.5;;;;;;;;;
550;;;;0.3;7675;32.2;723;;;;;;;;;
575;;;;0.3;7665.5;31.55;750.5;;;;;;;;;
600;;;;0.3;7656;30.9;778;;;;;;;;;
625;;;;0.3;;;;;;;;;;;;
650;;;;0.3;;;;;;;;;;;;
675;;;;0.3;;;;;;;;;;;;
700;;;;0.3;;;;;;;;;;;;
750;;;;0.3;;;;;;;;;;;;
800;;;;0.3;;;;;;;;;;;;
850;;;;0.3;;;;;;;;;;;;
900;;;;0.3;;;;;;;;;;;;
950;;;;0.3;;;;;;;;;;;;
1000;;;;0.3;;;;;;;;;;;;

File: Material_Properties/304 (X6CrNi18-10).csv
T;Alpha_m;Alpha_i;E;Nu;Rho;Lambda;Cp;Sy.min;Sy.average;Su.min;Su.average;Sm;S;T_fluage;D_irneg;D_irmax
20;15.3;15.3;200000;0.3;7930;14.28;472;190;;490;;127;123;;;
50;15.5;15.7;197000;0.3;7919;14.73;485;177;;471;;127;123;;;
75;15.7;16.1;195000;0.3;7909;15.105;493;166;;455.5;;127;122.5;;;
100;15.9;16.5;193000;0.3;7899;15.48;501;155;;440;;127;122;;;
125;16.05;16.8;191000;0.3;7889;15.855;506.5;147.5;;425;;126.5;118;;;
150;16.2;17.1;189000;0.3;7879;16.23;512;140;;410;;126;114;;;
175;16.4;17.45;187000;0.3;7868.5;16.605;517;133.5;;400;;120;111;;;
200;16.6;17.8;185000;0.3;7858;16.98;522;127;;390;;114;108;;;
225;16.75;18.05;183000;0.3;7847.5;17.36;526;122;;387.5;;109.5;106.5;;;
250;16.9;18.3;180000;0.3;7837;17.74;530;117;;385;;105;105;;;
275;17.05;18.6;178000;0.3;7826;18.115;534;112.5;;380;;101;101;;;
300;17.2;18.9;176000;0.3;7815;18.49;538;108;;375;;97;97;;;
325;17.35;19.1;174000;0.3;7804;18.865;542;105.5;;375;;95;95;;;
350;17.5;19.3;172000;0.3;7793;19.24;546;103;;375;;93;93;;;
375;17.65;19.55;170000;0.3;7781.5;19.615;551;100.5;;375;;90.5;90.5;;;
400;17.8;19.8;168000;0.3;7770;19.99;556;98;;375;;88;88;;;
425;17.9;19.95;166000;0.3;7758.5;20.365;561.5;95.5;;372.5;;86;86;35000;;
450;18;20.1;164000;0.3;7747;20.74;567;93;;370;;84;84;8000;;
475;18.15;20.3;161000;0.3;7735.5;21.115;572.5;90.5;;365;;81.5;81.5;1900;;
500;18.3;20.5;159000;0.3;7724;21.49;578;88;;360;;79;79;450;;
525;18.4;20.6;157000;0.3;7712.5;21.865;584;85.5;;345;;77;77;120;;
550;18.5;20.7;155000;0.3;7701;22.24;590;83;;330;;75;75;30;;
575;18.6;20.85;153000;0.3;7689;22.615;595.5;80.5;;315;;72.5;72.5;10.1;;
600;18.7;21;151000;0.3;7677;22.99;601;78;;300;;70;70;3;;
625;18.8;21.05;149000;0.3;7565.5;23.365;605.5;;;;;;;1.1;;
650;18.9;21.1;147000;0.3;7654;23.74;610;;;;;;;0.42;;
675;18.95;21.2;144000;0.3;7642;24.115;612.5;;;;;;;0.18;;
700;19;21.3;142000;0.3;7630;24.49;615;;;;;;;0.08;;
750;19.2;21.3;;0.3;7606;25.25;615;;;;;;;;;
800;19.3;21.4;;0.3;7582;26;607;;;;;;;;;
850;19.5;21.3;;0.3;;;;;;;;;;;;
900;19.6;21.3;;0.3;;;;;;;;;;;;
950;19.7;;;0.3;;;;;;;;;;;;
1000;19.7;;;0.3;;;;;;;;;;;;

File: Material_Properties/304L (X2CrNi19-11).csv
T;Alpha_m;Alpha_i;E;Nu;Rho;Lambda;Cp;Sy.min;Sy.average;Su.min;Su.average;Sm;S;T_fluage;D_irneg;D_irmax
20;15.3;15.3;200000;0.3;7930;14.28;472;175;218;450;;116;113;;0.6;
50;15.5;15.7;197000;0.3;7919;14.73;485;163.75;204.125;435;;116;113;;0.6;
75;15.7;16.1;195000;0.3;7909;15.105;493;154.375;192.5625;422.5;;116;113;;0.6;
100;15.9;16.5;193000;0.3;7899;15.48;501;145;181;410;;116;113;;0.6;
125;16.05;16.8;191000;0.3;7889;15.855;506.5;137.5;172;395;;116;109.5;;0.6;
150;16.2;17.1;189000;0.3;7879;16.23;512;130;163;380;;116;106;;0.6;
175;16.4;17.45;187000;0.3;7868.5;16.605;517;124;155.5;370;;111;103;;0.6;
200;16.6;17.8;185000;0.3;7858;16.98;522;118;148;360;;106;100;;0.6;
225;16.75;18.05;183000;0.3;7847.5;17.36;526;113;141.5;355;;101.5;98.5;;0.6;
250;16.9;18.3;180000;0.3;7837;17.74;530;108;135;350;;97;97;;0.6;
275;17.05;18.6;178000;0.3;7826;18.115;534;104;130;345;;93.5;93.5;;0.6;
300;17.2;18.9;176000;0.3;7815;18.49;538;100;125;340;;90;90;;0.6;
325;17.35;19.1;174000;0.3;7804;18.865;542;97;121.5;340;;87.5;87.5;;0.6;
350;17.5;19.3;172000;0.3;7793;19.24;546;94;118;340;;85;85;;0.6;
375;17.65;19.55;170000;0.3;7781.5;19.615;551;91.5;114.5;335;;82.5;82.5;;0.6;
400;17.8;19.8;168000;0.3;7770;19.99;556;89;111;330;;80;80;;0.6;
425;17.9;19.95;166000;0.3;7758.5;20.365;561.5;87;108.5;330;;78.25;78.25;;0.6;
450;18;20.1;164000;0.3;7747;20.74;567;85;106;330;;76.5;76.5;;0.6;
475;18.15;20.3;161000;0.3;7735.5;21.115;572.5;83;103.5;165;;74.75;74.75;;;
500;18.3;20.5;159000;0.3;7724;21.49;578;81;101;;;73;73;;;
525;18.4;20.6;157000;0.3;7712.5;21.865;584;80.5;100.5;;;72.5;;;;
550;18.5;20.7;155000;0.3;7701;22.24;590;80;100;;;72;;;;
575;18.6;20.85;153000;0.3;7689;22.615;595.5;;;;;;;;;
600;18.7;21;151000;0.3;7677;22.99;601;;;;;;;;;
625;18.8;21.05;149000;0.3;7565.5;23.365;605.5;;;;;;;;;
650;18.9;21.1;147000;0.3;7654;23.74;610;;;;;;;;;
675;18.95;21.2;144000;0.3;7642;24.115;612.5;;;;;;;;;
700;19;21.3;142000;0.3;7630;24.49;615;;;;;;;;;
750;19.2;21.3;;0.3;7606;25.25;615;;;;;;;;;
800;19.3;21.4;;0.3;7582;26;607;;;;;;;;;
850;19.5;21.3;;0.3;;;;;;;;;;;;
900;19.6;21.3;;0.3;;;;;;;;;;;;
950;19.7;;;0.3;;;;;;;;;;;;
1000;19.7;;;0.3;;;;;;;;;;;;

File: Material_Properties/316L ecroui pour barres plats (X2CrNiMo17-12-2).csv
T;Alpha_m;Alpha_i;E;Nu;Rho;Lambda;Cp;Sy.min;Sy.average;Su.min;Su.average;Sm;S;SmB_etanche;SmB_non_etanche;SB;T_fluage;D_irneg;D_irmax
20;15.3;15.3;200000;0.3;7930;14.28;472;414;548;590;700;197;148;138;138;104;10000000;2.75;53
50;15.5;15.7;197000;0.3;7919;14.73;485;401.25;531.875;552.5;663.625;184.25;143.5;133.875;133.875;104;10000000;2.75;53
75;15.7;16.1;195000;0.3;7909;15.11;493;390.625;518.4375;521.25;633.3125;173.625;139.75;130.4375;130.4375;104;10000000;2.75;53
100;15.9;16.5;193000;0.3;7899;15.48;501;380;505;490;603;163;136;127;127;104;10000000;2.75;53
125;16.1;16.8;191000;0.3;7889;15.86;507;373;494.5;483;594;161;134;124.5;124.5;104;10000000;2.75;53
150;16.2;17.1;189000;0.3;7879;16.23;512;366;484;476;585;159;132;122;122;104;10000000;2.75;53
175;16.4;17.5;187000;0.3;7869;16.61;517;359.5;474.5;469.5;577.5;156.5;130.5;120;120;104;10000000;2.75;53
200;16.6;17.8;185000;0.3;7858;16.98;522;353;465;463;570;154;129;118;118;104;10000000;2.75;53
225;16.7;18.1;183000;0.3;7848;17.36;526;346.5;457.5;456.5;562;152;127;115.5;115.5;104;10000000;2.75;53
250;16.9;18.3;180000;0.3;7837;17.74;530;340;450;450;554;150;125;113;113;104;10000000;2.75;53
275;17.1;18.6;178000;0.3;7826;18.11;534;336.5;443.5;447.5;550.5;149;124.5;112;112;104;10000000;2.75;53
300;17.2;18.9;176000;0.3;7815;18.49;538;333;437;445;547;148;124;111;111;104;10000000;2.75;53
325;17.4;19.1;174000;0.3;7804;18.86;542;329.5;431.5;442.5;544;147.5;123;110;110;104;10000000;2.75;53
350;17.5;19.3;172000;0.3;7793;19.24;546;326;426;440;541;147;122;109;109;104;10000000;2.75;53
375;17.6;19.6;170000;0.3;7782;19.61;551;;;429.5;516.5;143.5;119;;;;10000000;2.6;40
400;17.8;19.8;168000;0.3;7770;19.99;556;;;419;492;140;116;;;;10000000;2;30
425;17.9;20;166000;0.3;7759;20.36;561;;;409;468;136;113;;;;10000000;2;24
450;18;20.1;164000;0.3;7747;20.74;567;;;;;;;;;;650000;2;24
475;18.1;20.3;161000;0.3;7736;21.11;573;;;;;;;;;;60000;2;24
500;18.3;20.5;159000;0.3;7724;21.49;578;;;;;;;;;;6860;2;24
525;18.4;20.6;157000;0.3;7713;21.87;584;;;;;;;;;;807;2;24
550;18.5;20.7;155000;0.3;7701;22.24;590;;;;;;;;;;109;2;24
575;18.6;20.9;153000;0.3;7689;22.62;596;;;;;;;;;;30;;
600;18.7;21;151000;0.3;7677;22.99;601;;;;;;;;;;10.5;;
625;18.8;21.1;149000;0.3;7666;23.37;606;;;;;;;;;;3.5;;
650;18.9;21.1;147000;0.3;7654;23.74;610;;;;;;;;;;1.3;;
675;19;21.2;144000;0.3;7642;24.12;613;;;;;;;;;;;;
700;19;21.3;142000;0.3;7630;24.49;615;;;;;;;;;;;;
750;19.2;21.3;;0.3;7606;25.25;615;;;;;;;;;;;;
800;19.3;21.4;;0.3;7582;26;607;;;;;;;;;;;;
850;19.5;21.3;;0.3;;;;;;;;;;;;;;;
900;19.6;21.3;;0.3;;;;;;;;;;;;;;;
950;19.7;;;0.3;;;;;;;;;;;;;;;
1000;19.7;;;0.3;;;;;;;;;;;;;;;

File: Material_Properties/316L.csv
T;Alpha_m;Alpha_i;E;Nu;Rho;Lambda;Cp;a;Sy.min;Sy.average;Su.min;Su.average;Sm;S;T_fluage;D_irneg;D_irmax
20;15.3;15.3;200000;0.3;7930;14.28;472;3.81;190;235;480;520;127;120;10000000;2.75;53
50;15.5;15.7;197000;0.3;7919;14.73;485;3.84;181;220;461;501;127;120;10000000;2.75;53
75;15.7;16.1;195000;0.3;7909;15.11;493;3.87;173;208;446;486;127;119;10000000;2.75;53
100;15.9;16.5;193000;0.3;7899;15.48;501;3.91;165;196;430;470;127;119;10000000;2.75;53
125;16.1;16.8;191000;0.3;7889;15.86;507;9.96;158;187;420;460;127;117;10000000;2.75;53
150;16.2;17.1;189000;0.3;7879;16.23;512;4.02;150;178;410;450;127;114;10000000;2.75;53
175;16.4;17.5;187000;0.3;7869;16.61;517;4.08;144;168;400;440;125;111;10000000;2.75;53
200;16.6;17.8;185000;0.3;7858;16.98;522;4.14;137;159;390;430;123;108;10000000;2.75;53
225;16.7;18.1;183000;0.3;7848;17.36;526;4.21;132;153;388;428;119;108;10000000;2.75;53
250;16.9;18.3;180000;0.3;7837;17.74;530;4.27;127;147;385;427;114;107;10000000;2.75;53
275;17.1;18.6;178000;0.3;7826;18.11;534;4.34;120;141;383;425;108;105;10000000;2.75;53
300;17.2;18.9;176000;0.3;7815;18.49;538;4.40;113;135;380;423;102;102;10000000;2.75;53
325;17.4;19.1;174000;0.3;7804;18.86;542;4.46;106;131;380;423;96;96;10000000;2.75;53
350;17.5;19.3;172000;0.3;7793;19.24;546;4.52;99;126;380;423;89;89;10000000;2.75;53
375;17.6;19.6;170000;0.3;7782;19.61;551;4.57;98;123;380;423;88;88;10000000;2.6;40
400;17.8;19.8;168000;0.3;7770;19.99;556;4.63;97;120;380;423;87;87;10000000;2;30
425;17.9;20;166000;0.3;7759;20.36;561;4.68;95;118;375;422;86;86;10000000;2;24
450;18;20.1;164000;0.3;7747;20.74;567;4.72;93;115;370;420;84;84;650000;2;24
475;18.1;20.3;161000;0.3;7736;21.11;573;4.77;91;113;365;416;82;82;60000;2;24
500;18.3;20.5;159000;0.3;7724;21.49;578;4.81;89;110;360;411;80;80;6860;2;24
525;18.4;20.6;157000;0.3;7713;21.87;584;4.85;88;108;355;400;79;79;807;2;24
550;18.5;20.7;155000;0.3;7701;22.24;590;4.89;86;106;350;388;77;77;109;2;24
575;18.6;20.9;153000;0.3;7689;22.62;596;4.94;;;;;;;30;;
600;18.7;21;151000;0.3;7677;22.99;601;4.98;;;;;;;10.5;;
625;18.8;21.1;149000;0.3;7666;23.37;606;5.03;;;;;;;3.5;;
650;18.9;21.1;147000;0.3;7654;23.74;610;5.09;;;;;;;1.3;;
675;19;21.2;144000;0.3;7642;24.12;613;5.15;;;;;;;;;
700;19;21.3;142000;0.3;7630;24.49;615;5.22;;;;;;;;;
750;19.2;21.3;;0.3;7606;25.25;615;5.39;;;;;;;;;
800;19.3;21.4;;0.3;7582;26;607;5.65;;;;;;;;;
850;19.5;21.3;;0.3;;;;;;;;;;;;;
900;19.6;21.3;;0.3;;;;;;;;;;;;;
950;19.7;;;0.3;;;;;;;;;;;;;
1000;19.7;;;0.3;;;;;;;;;;;;;
;;;;;;;;;;;;;;;;;
;;;;;;;;;;;;;;;;;
;;;;;;;;;;;;;;;;;
;;;;;;;;;;;;;;;;;
;;;;;;;;;;;;;;;;;
;;;;;;;;;;;;;;;;;
;;;;;;;;;;;;;;;;;
;;;;;;;;;;;;;;;;;
;;;;;;;;;;;;;;;;;
;;;;;;;;;;;;;;;;;
;;;;;;;;;;;;;;;;;
;;;;;;;;;;;;;;;;;
;;;;;;;;;;;;;;;;;
;;;;;;;;;;;;;;;;;
;;;;;;;;;;;;;;;;;
;;;;;;;;;;;;;;;;;
;;;;;;;;;;;;;;;;;
;;;;;;;;;;;;;;;;;
;;;;;;;;;;;;;;;;;
;;;;;;;;;;;;;;;;;
;;;;;;;;;;;;;;;;;
;;;;;;;;;;;;;;;;;
;;;;;;;;;;;;;;;;;
;;;;;;;;;;;;;;;;;
;;;;;;;;;;;;;;;;;
;;;;;;;;;;;;;;;;;
;21,2;;;;;24,12;613;5,15E-06;;;;;;;;;
;21,3;;;;;24,49;615;5,22E-06;;;;;;;;;
;21,3;;;;;25,25;615;5,39E-06;;;;;;;;;

File: Material_Properties/7CrMo9-10 pour pieces et barres forgees (epaisseur -200mm).csv
T;Alpha_m;Alpha_i;E;Nu;Rho;Lambda;Cp;Sy.min;Sy.average;Su.min;Su.average;Sm;S;T_fluage;D_irneg;D_irmax
20;11.3;11.3;212000;0.3;7850;37.1;460;310;;520;;173;130;;;
50;11.5;11.8;210000;0.3;7842;37.2;475;293;;467;;173;130;;;
75;11.7;12.15;208000;0.3;7835;37.25;486;279;;454;;168;126.5;;;
100;11.9;12.5;206000;0.3;7828;37.3;497;265;;441;;163;123;;;
125;12.075;12.8;204000;0.3;7820.5;37.3;506.5;259;;436;;161.5;121.5;;;
150;12.25;13.1;202000;0.3;7813;37.3;516;253;;431;;160;120;;;
175;12.425;13.4;200500;0.3;7805;37.25;524;248;;430;;158.5;119.5;;;
200;12.6;13.7;199000;0.3;7797;37.2;532;242;;429;;157;119;;;
225;12.75;13.95;197000;0.3;7789;37.05;540.5;236;;431.5;;155;119;;;
250;12.9;14.2;195000;0.3;7781;36.9;549;230;;434;;153;119;;;
275;13.05;14.45;193000;0.3;7772.5;36.65;558;225;;436.5;;150;119;;;
300;13.2;14.7;191000;0.3;7764;36.4;567;220;;439;;147;119;;;
325;13.3;14.9;189000;0.3;7755.5;36.1;577;213;;440;;142;119;;;
350;13.4;15.1;187000;0.3;7747;35.8;587;205;;441;;137;119;;;
375;13.55;15.25;185000;0.3;7738;35.45;599;200;;437.5;;133.5;119;;;
400;13.7;15.4;183000;0.3;7729;35.1;611;195;;434;;130;119;;;
425;;;;0.3;7720;34.7;626;190;;424;;126.5;117;;;
450;;;;0.3;7711;34.3;641;185;;414;;123;115;;;
475;;;;0.3;7702.5;33.8;659.5;180;;394.5;;120;;;;
500;;;;0.3;7694;33.3;678;175;;375;;117;;;;
525;;;;0.3;7684.5;32.75;700.5;;;;;;;;;
550;;;;0.3;7675;32.2;723;;;;;;;;;
575;;;;0.3;7665.5;31.55;750.5;;;;;;;;;
600;;;;0.3;7656;30.9;778;;;;;;;;;
625;;;;0.3;;;;;;;;;;;;
650;;;;0.3;;;;;;;;;;;;
675;;;;0.3;;;;;;;;;;;;
700;;;;0.3;;;;;;;;;;;;
750;;;;0.3;;;;;;;;;;;;
800;;;;0.3;;;;;;;;;;;;
850;;;;0.3;;;;;;;;;;;;
900;;;;0.3;;;;;;;;;;;;
950;;;;0.3;;;;;;;;;;;;
1000;;;;0.3;;;;;;;;;;;;

File: Material_Properties/A182-F12 pour barres plats (diametre 100-150mm) (13CrMo4-5).csv
T;Alpha_m;Alpha_i;E;Nu;Rho;Lambda;Cp;Sy.min;Sy.average;Su.min;Su.average;Sm;S;T_fluage;D_irneg;D_irmax
20;11.3;11.3;212000;0.3;7850;44.7;460;255;318.75;430;;144;108;;;
50;11.5;11.8;210000;0.3;7842;44.3;475;250;312.5;412;;144;108;;;
75;11.7;12.15;208000;0.3;7835;43.95;486;246;307.5;405;;144;108;;;
100;11.9;12.5;206000;0.3;7828;43.6;497;242;302.5;398;;144;108;;;
125;12.075;12.8;204000;0.3;7820.5;43.2;506.5;235.5;294.375;397;;144;108;;;
150;12.25;13.1;202000;0.3;7813;42.8;516;229;286.25;396;;144;108;;;
175;12.425;13.4;200500;0.3;7805;42.4;524;221.5;276.875;399.5;;144;108;;;
200;12.6;13.7;199000;0.3;7797;42;532;214;267.5;403;;144;108;;;
225;12.75;13.95;197000;0.3;7789;41.55;540.5;206.5;258.125;406.5;;138.5;108;;;
250;12.9;14.2;195000;0.3;7781;41.1;549;199;248.75;410;;133;108;;;
275;13.05;14.45;193000;0.3;7772.5;40.65;558;191.5;239.375;413.5;;129;108;;;
300;13.2;14.7;191000;0.3;7764;40.2;567;184;230;417;;125;108;;;
325;13.3;14.9;189000;0.3;7755.5;39.7;577;177;221.25;420;;119;108;;;
350;13.4;15.1;187000;0.3;7747;39.2;587;170;212.5;423;;113;108;;;
375;13.55;15.25;185000;0.3;7738;38.65;599;164.5;205.625;419;;109.5;107;;;
400;13.7;15.4;183000;0.3;7729;38.1;611;159;198.75;415;;106;106;;;
425;;;;0.3;7720;37.55;626;153.5;191.875;407;;102.5;102.5;;;
450;;;;0.3;7711;37;641;148;185;399;;99;99;;;
475;;;;0.3;7702.5;36.45;659.5;143.5;179.375;384;;96;;;;
500;;;;0.3;7694;35.9;678;139;173.75;369;;93;;;;
525;;;;0.3;7684.5;35.3;700.5;;;;;;;;;
550;;;;0.3;7675;34.7;723;;;;;;;;;
575;;;;0.3;7665.5;34.05;750.5;;;;;;;;;
600;;;;0.3;7656;33.4;778;;;;;;;;;
625;;;;0.3;;;;;;;;;;;;
650;;;;0.3;;;;;;;;;;;;
675;;;;0.3;;;;;;;;;;;;
700;;;;0.3;;;;;;;;;;;;
750;;;;0.3;;;;;;;;;;;;
800;;;;0.3;;;;;;;;;;;;
850;;;;0.3;;;;;;;;;;;;
900;;;;0.3;;;;;;;;;;;;
950;;;;0.3;;;;;;;;;;;;
1000;;;;0.3;;;;;;;;;;;;

File: Material_Properties/A182-F12 pour pieces et barres forgees (epaisseur -35mm) (13CrMo4-5).csv
T;Alpha_m;Alpha_i;E;Nu;Rho;Lambda;Cp;Sy.min;Sy.average;Su.min;Su.average;Sm;S;T_fluage;D_irneg;D_irmax
20;11.3;11.3;212000;0.3;7850;44.7;460;295;368.75;440;;147;110;;;
50;11.5;11.8;210000;0.3;7842;44.3;475;284;355;425;;147;110;;;
75;11.7;12.15;208000;0.3;7835;43.95;486;272;340;411.5;;147;110;;;
100;11.9;12.5;206000;0.3;7828;43.6;497;260;325;398;;147;110;;;
125;12.075;12.8;204000;0.3;7820.5;43.2;506.5;252.5;315.625;397;;147;110;;;
150;12.25;13.1;202000;0.3;7813;42.8;516;245;306.25;396;;147;110;;;
175;12.425;13.4;200500;0.3;7805;42.4;524;242.5;303.125;399.5;;147;110;;;
200;12.6;13.7;199000;0.3;7797;42;532;240;300;403;;147;110;;;
225;12.75;13.95;197000;0.3;7789;41.55;540.5;235;293.75;406.5;;147;110;;;
250;12.9;14.2;195000;0.3;7781;41.1;549;230;287.5;410;;147;110;;;
275;13.05;14.45;193000;0.3;7772.5;40.65;558;222.5;278.125;413.5;;145;110;;;
300;13.2;14.7;191000;0.3;7764;40.2;567;215;268.75;417;;143;110;;;
325;13.3;14.9;189000;0.3;7755.5;39.7;577;207.5;259.375;420;;138;110;;;
350;13.4;15.1;187000;0.3;7747;39.2;587;200;250;423;;133;110;;;
375;13.55;15.25;185000;0.3;7738;38.65;599;195;243.75;419;;130;110;;;
400;13.7;15.4;183000;0.3;7729;38.1;611;190;237.5;415;;127;110;;;
425;;;;0.3;7720;37.55;626;185;231.25;407;;123.5;110;;;
450;;;;0.3;7711;37;641;180;225;399;;120;110;;;
475;;;;0.3;7702.5;36.45;659.5;177.5;221.875;384;;118.5;;;;
500;;;;0.3;7694;35.9;678;175;218.75;369;;117;;;;
525;;;;0.3;7684.5;35.3;700.5;;;;;;;;;
550;;;;0.3;7675;34.7;723;;;;;;;;;
575;;;;0.3;7665.5;34.05;750.5;;;;;;;;;
600;;;;0.3;7656;33.4;778;;;;;;;;;
625;;;;0.3;;;;;;;;;;;;
650;;;;0.3;;;;;;;;;;;;
675;;;;0.3;;;;;;;;;;;;
700;;;;0.3;;;;;;;;;;;;
750;;;;0.3;;;;;;;;;;;;
800;;;;0.3;;;;;;;;;;;;
850;;;;0.3;;;;;;;;;;;;
900;;;;0.3;;;;;;;;;;;;
950;;;;0.3;;;;;;;;;;;;
1000;;;;0.3;;;;;;;;;;;;

File: Material_Properties/A182-F12 pour pieces et barres forgees13CrMo4-5 (epaisseur 250-500mm).csv
T;Alpha_m;Alpha_i;E;Nu;Rho;Lambda;Cp;Sy.min;Sy.average;Su.min;Su.average;Sm;S;T_fluage;D_irneg;D_irmax
20;11.3;11.3;212000;0.3;7850;44.7;460;240;300;420;;140;105;;;
50;11.5;11.8;210000;0.3;7842;44.3;475;233;291.25;412;;140;105;;;
75;11.7;12.15;208000;0.3;7835;43.95;486;226.5;283.125;405;;140;105;;;
100;11.9;12.5;206000;0.3;7828;43.6;497;220;275;398;;140;105;;;
125;12.075;12.8;204000;0.3;7820.5;43.2;506.5;215;268.75;397;;140;105;;;
150;12.25;13.1;202000;0.3;7813;42.8;516;210;262.5;396;;140;105;;;
175;12.425;13.4;200500;0.3;7805;42.4;524;205;256.25;399.5;;136.5;105;;;
200;12.6;13.7;199000;0.3;7797;42;532;200;250;403;;133;105;;;
225;12.75;13.95;197000;0.3;7789;41.55;540.5;195;243.75;406.5;;130;105;;;
250;12.9;14.2;195000;0.3;7781;41.1;549;190;237.5;410;;127;105;;;
275;13.05;14.45;193000;0.3;7772.5;40.65;558;182.5;228.125;413.5;;122;105;;;
300;13.2;14.7;191000;0.3;7764;40.2;567;175;218.75;417;;117;105;;;
325;13.3;14.9;189000;0.3;7755.5;39.7;577;170;212.5;420;;113.5;105;;;
350;13.4;15.1;187000;0.3;7747;39.2;587;165;206.25;423;;110;105;;;
375;13.55;15.25;185000;0.3;7738;38.65;599;162.5;203.125;419;;108.5;105;;;
400;13.7;15.4;183000;0.3;7729;38.1;611;160;200;415;;107;105;;;
425;;;;0.3;7720;37.55;626;155;193.75;407;;103.5;102.5;;;
450;;;;0.3;7711;37;641;150;187.5;399;;100;100;;;
475;;;;0.3;7702.5;36.45;659.5;147.5;184.375;384;;98.5;;;;
500;;;;0.3;7694;35.9;678;145;181.25;369;;97;;;;
525;;;;0.3;7684.5;35.3;700.5;;;;;;;;;
550;;;;0.3;7675;34.7;723;;;;;;;;;
575;;;;0.3;7665.5;34.05;750.5;;;;;;;;;
600;;;;0.3;7656;33.4;778;;;;;;;;;
625;;;;0.3;;;;;;;;;;;;
650;;;;0.3;;;;;;;;;;;;
675;;;;0.3;;;;;;;;;;;;
700;;;;0.3;;;;;;;;;;;;
750;;;;0.3;;;;;;;;;;;;
800;;;;0.3;;;;;;;;;;;;
850;;;;0.3;;;;;;;;;;;;
900;;;;0.3;;;;;;;;;;;;
950;;;;0.3;;;;;;;;;;;;
1000;;;;0.3;;;;;;;;;;;;

File: Material_Properties/A182-F12 pour tubes et raccords soudes et barres plats (epaisseur ou diametre 40-60mm) (13CrMo4-5).csv
T;Alpha_m;Alpha_i;E;Nu;Rho;Lambda;Cp;Sy.min;Sy.average;Su.min;Su.average;Sm;S;T_fluage;D_irneg;D_irmax
20;11.3;11.3;212000;0.3;7850;44.7;460;280;350;440;;147;110;;;
50;11.5;11.8;210000;0.3;7842;44.3;475;274;342.5;425;;147;110;;;
75;11.7;12.15;208000;0.3;7835;43.95;486;269;336.25;411.5;;147;110;;;
100;11.9;12.5;206000;0.3;7828;43.6;497;264;330;398;;147;110;;;
125;12.075;12.8;204000;0.3;7820.5;43.2;506.5;258.5;323.125;397;;147;110;;;
150;12.25;13.1;202000;0.3;7813;42.8;516;253;316.25;396;;147;110;;;
175;12.425;13.4;200500;0.3;7805;42.4;524;248;310;399.5;;147;110;;;
200;12.6;13.7;199000;0.3;7797;42;532;243;303.75;403;;147;110;;;
225;12.75;13.95;197000;0.3;7789;41.55;540.5;234.5;293.125;406.5;;147;110;;;
250;12.9;14.2;195000;0.3;7781;41.1;549;226;282.5;410;;147;110;;;
275;13.05;14.45;193000;0.3;7772.5;40.65;558;209;261.25;413.5;;137.5;110;;;
300;13.2;14.7;191000;0.3;7764;40.2;567;192;240;417;;128;110;;;
325;13.3;14.9;189000;0.3;7755.5;39.7;577;187;233.75;420;;124.5;110;;;
350;13.4;15.1;187000;0.3;7747;39.2;587;182;227.5;423;;121;110;;;
375;13.55;15.25;185000;0.3;7738;38.65;599;178;222.5;419;;118.5;110;;;
400;13.7;15.4;183000;0.3;7729;38.1;611;174;217.5;415;;116;110;;;
425;;;;0.3;7720;37.55;626;171;213.75;407;;114;110;;;
450;;;;0.3;7711;37;641;168;210;399;;112;110;;;
475;;;;0.3;7702.5;36.45;659.5;163.5;204.375;384;;109;;;;
500;;;;0.3;7694;35.9;678;159;198.75;369;;106;;;;
525;;;;0.3;7684.5;35.3;700.5;;;;;;;;;
550;;;;0.3;7675;34.7;723;;;;;;;;;
575;;;;0.3;7665.5;34.05;750.5;;;;;;;;;
600;;;;0.3;7656;33.4;778;;;;;;;;;
625;;;;0.3;;;;;;;;;;;;
650;;;;0.3;;;;;;;;;;;;
675;;;;0.3;;;;;;;;;;;;
700;;;;0.3;;;;;;;;;;;;
750;;;;0.3;;;;;;;;;;;;
800;;;;0.3;;;;;;;;;;;;
850;;;;0.3;;;;;;;;;;;;
900;;;;0.3;;;;;;;;;;;;
950;;;;0.3;;;;;;;;;;;;
1000;;;;0.3;;;;;;;;;;;;

File: Material_Properties/A182-F22 (10CrMo9-10).csv
T;Alpha_m;Alpha_i;E;Nu;Rho;Lambda;Cp;Sy.min;Sy.average;Su.min;Su.average;Sm;S;T_fluage;D_irneg;D_irmax
20;11.3;11.3;212000;0.3;7850;37.1;460;225;281.25;415;;138;104;;;
50;11.5;11.8;210000;0.3;7842;37.2;475;213.75;267.1875;399.625;;135;104;;;
75;11.7;12.15;208000;0.3;7835;37.25;486;204.375;255.46875;386.8125;;132.5;104;;;
100;11.9;12.5;206000;0.3;7828;37.3;497;195;243.75;374;;130;104;;;
125;12.075;12.8;204000;0.3;7820.5;37.3;506.5;191;238.75;367;;127.5;102;;;
150;12.25;13.1;202000;0.3;7813;37.3;516;187;233.75;360;;125;100;;;
175;12.425;13.4;200500;0.3;7805;37.25;524;186;232.5;349;;124;97;;;
200;12.6;13.7;199000;0.3;7797;37.2;532;185;231.25;340;;123;95;;;
225;12.75;13.95;197000;0.3;7789;37.05;540.5;185;231.25;333;;123;93;;;
250;12.9;14.2;195000;0.3;7781;36.9;549;185;231.25;329;;122;91;;;
275;13.05;14.45;193000;0.3;7772.5;36.65;558;185;231.25;329;;122;91;;;
300;13.2;14.7;191000;0.3;7764;36.4;567;185;231.25;329;;122;91;;;
325;13.3;14.9;189000;0.3;7755.5;36.1;577;185;231.25;329;;122;91;;;
350;13.4;15.1;187000;0.3;7747;35.8;587;185;231.25;329;;122;91;;;
375;13.55;15.25;185000;0.3;7738;35.45;599;185;231.25;329;;122;91;;;
400;13.7;15.4;183000;0.3;7729;35.1;611;185;231.25;329;;122;91;;;
425;;;;0.3;7720;34.7;626;184;230;329;;122;91;;;
450;;;;0.3;7711;34.3;641;182;227.5;329;;121;91;;;
475;;;;0.3;7702.5;33.8;659.5;178;222.5;329;;119;91;;;
500;;;;0.3;7694;33.3;678;173;216.25;326;;115;;;;
525;;;;0.3;7684.5;32.75;700.5;165;206.25;315;;110;;;;
550;;;;0.3;7675;32.2;723;158;197.5;299;;105;;;;
575;;;;0.3;7665.5;31.55;750.5;;;;;;;;;
600;;;;0.3;7656;30.9;778;;;;;;;;;
625;;;;0.3;;;;;;;;;;;;
650;;;;0.3;;;;;;;;;;;;
675;;;;0.3;;;;;;;;;;;;
700;;;;0.3;;;;;;;;;;;;
750;;;;0.3;;;;;;;;;;;;
800;;;;0.3;;;;;;;;;;;;
850;;;;0.3;;;;;;;;;;;;
900;;;;0.3;;;;;;;;;;;;
950;;;;0.3;;;;;;;;;;;;
1000;;;;0.3;;;;;;;;;;;;

File: Material_Properties/A217 pour pieces moulees (G17CrMo9-10).csv
T;Alpha_m;Alpha_i;E;Nu;Rho;Lambda;Cp;Sy.min;Sy.average;Su.min;Su.average;Sm;S;T_fluage;D_irneg;D_irmax
20;11.3;11.3;212000;0.3;7850;37.1;460;325;;550;;183;138;;;
50;11.5;11.8;210000;0.3;7842;37.2;475;319;;467;;173;130;;;
75;11.7;12.15;208000;0.3;7835;37.25;486;314;;454;;168;126.5;;;
100;11.9;12.5;206000;0.3;7828;37.3;497;309;;441;;163;123;;;
125;12.075;12.8;204000;0.3;7820.5;37.3;506.5;303;;436;;161.5;121.5;;;
150;12.25;13.1;202000;0.3;7813;37.3;516;298;;431;;160;120;;;
175;12.425;13.4;200500;0.3;7805;37.25;524;293;;430;;159.5;119.5;;;
200;12.6;13.7;199000;0.3;7797;37.2;532;288;;429;;159;119;;;
225;12.75;13.95;197000;0.3;7789;37.05;540.5;286;;431.5;;159;119;;;
250;12.9;14.2;195000;0.3;7781;36.9;549;284;;434;;159;119;;;
275;13.05;14.45;193000;0.3;7772.5;36.65;558;282;;436.5;;159;119;;;
300;13.2;14.7;191000;0.3;7764;36.4;567;280;;439;;159;119;;;
325;13.3;14.9;189000;0.3;7755.5;36.1;577;274;;440;;159;119;;;
350;13.4;15.1;187000;0.3;7747;35.8;587;268;;441;;159;119;;;
375;13.55;15.25;185000;0.3;7738;35.45;599;262;;437.5;;159;119;;;
400;13.7;15.4;183000;0.3;7729;35.1;611;256;;434;;159;119;;;
425;;;;0.3;7720;34.7;626;252;;424;;156;117;;;
450;;;;0.3;7711;34.3;641;248;;414;;153;115;;;
475;;;;0.3;7702.5;33.8;659.5;238;;394.5;;146;;;;
500;;;;0.3;7694;33.3;678;228;;375;;139;;;;
525;;;;0.3;7684.5;32.75;700.5;211.5;;344;;127.5;;;;
550;;;;0.3;7675;32.2;723;195;;313;;116;;;;
575;;;;0.3;7665.5;31.55;750.5;;;;;;;;;
600;;;;0.3;7656;30.9;778;;;;;;;;;
625;;;;0.3;;;;;;;;;;;;
650;;;;0.3;;;;;;;;;;;;
675;;;;0.3;;;;;;;;;;;;
700;;;;0.3;;;;;;;;;;;;
750;;;;0.3;;;;;;;;;;;;
800;;;;0.3;;;;;;;;;;;;
850;;;;0.3;;;;;;;;;;;;
900;;;;0.3;;;;;;;;;;;;
950;;;;0.3;;;;;;;;;;;;
1000;;;;0.3;;;;;;;;;;;;

File: Material_Properties/A286 (X6NiCrTiMoVB25-15-2).csv
T;Alpha_m;Alpha_i;E;Nu;Rho;Lambda;Cp;Sy.min;Sy.average;Su.min;Su.average;Sm;S;SmB_etanche;SmB_non_etanche;SB;T_fluage;D_irneg;D_irmax
20;;;211000;0.3;;;;600;;900;;300;225;200;200;150;;;
50;;;;0.3;;;;592;;886;;300;225;197;197;150;;;
75;;;;0.3;;;;586;;874;;300;225;195;195;150;;;
100;17;;206000;0.3;;;;580;;862;;300;225;193;193;150;;;
125;17.125;;204500;0.3;;;;575;;850;;300;225;191.5;191.5;150;;;
150;17.25;;203000;0.3;;;;570;;838;;300;225;190;190;150;;;
175;17.375;;201500;0.3;;;;565;;826.5;;300;225;188.5;188.5;150;;;
200;17.5;;200000;0.3;;;;560;;815;;300;225;187;187;150;;;
225;17.575;;198000;0.3;;;;555;;804;;296.5;222.5;185;185;150;;;
250;17.65;;196000;0.3;;;;550;;793;;293;220;183;183;150;;;
275;17.725;;194000;0.3;;;;545;;780;;288.5;216.5;181.5;181.5;150;;;
300;17.8;;192000;0.3;;;;540;;767;;284;213;180;180;150;;;
325;17.85;;189500;0.3;;;;535;;755.5;;279.5;210;178.5;178.5;150;;;
350;17.9;;187000;0.3;;;;530;;744;;275;207;177;177;150;;;
375;17.95;;185000;0.3;;;;525;;732;;271;203.5;175;175;150;;;
400;18;;183000;0.3;;;;520;;720;;267;200;173;173;150;;;
425;18.05;;180500;0.3;;;;515;;715;;265;198.5;171.5;171.5;150;;;
450;18.1;;178000;0.3;;;;510;;710;;263;197;170;170;150;;;
475;18.15;;175500;0.3;;;;500;;705;;261;195.5;166.5;166.5;150;;;
500;18.2;;173000;0.3;;;;490;;700;;259;194;163;163;150;;;
525;18.275;;170500;0.3;;;;475;;695;;257.5;193;158;158;150;;;
550;18.35;;168000;0.3;;;;460;;690;;256;192;153;153;150;;;
575;18.425;;165000;0.3;;;;445;;680;;252;189;148;148;75;;;
600;18.5;;162000;0.3;;;;430;;670;;248;186;143;143;;;;
625;;;;0.3;;;;405;;;;;;135;135;;;;
650;;;;0.3;;;;380;;;;;;127;127;;;;
675;;;;0.3;;;;;;;;;;;;;;;
700;;;;0.3;;;;;;;;;;;;;;;
750;;;;0.3;;;;;;;;;;;;;;;
800;;;;0.3;;;;;;;;;;;;;;;
850;;;;0.3;;;;;;;;;;;;;;;
900;;;;0.3;;;;;;;;;;;;;;;
950;;;;0.3;;;;;;;;;;;;;;;
1000;;;;0.3;;;;;;;;;;;;;;;

File: Material_Properties/A335-P91 pour toles (epaisseur 60-150mm) (X10CrMoNbV9-1).csv
T;Alpha_m;Alpha_i;E;Nu;Rho;Lambda;Cp;Sy.min;Sy.average;Su.min;Su.average;Sm;S;T_fluage;D_irneg;D_irmax
20;10.3;10.3;215000;0.3;7760;23.1;442;435;486;550;652;183;138;;;
50;10.5;10.6;213000;0.3;7753;23.4;464;423;475;545;621;183;138;;;
75;10.6;10.85;212000;0.3;7746.5;23.6;479.5;415;468;541;605;183;138;;;
100;10.7;11.1;211000;0.3;7740;23.8;495;406;460;537;589;183;138;;;
125;10.85;11.3;209500;0.3;7733.5;24;507;399;455;531;581;183;138;;;
150;11;11.5;208000;0.3;7727;24.2;519;392;450;525;572;183;138;;;
175;11.1;11.7;206000;0.3;7720;24.35;528.5;388;446;522;568;183;138;;;
200;11.2;11.9;204000;0.3;7713;24.5;538;383;442;519;564;183;138;;;
225;11.3;12.1;202500;0.3;7706;24.7;547;380;438;517;561;183;138;;;
250;11.4;12.3;201000;0.3;7699;24.9;556;376;434;514;558;183;138;;;
275;11.5;12.45;199000;0.3;7692;25.05;565;374;430;510;554;183;138;;;
300;11.6;12.6;197000;0.3;7685;25.2;574;371;426;506;550;183;138;;;
325;11.7;12.75;195000;0.3;7677.5;25.3;585;368;421;500;543;183;138;;;
350;11.8;12.9;193000;0.3;7670;25.4;596;365;416;493;536;183;137;;;
375;11.85;13.05;190500;0.3;7662.5;25.55;609.5;361;410;482;525;179;134;;;
400;11.9;13.2;188000;0.3;7655;25.7;623;356;403;471;513;174;131;;;
425;12;13.3;186000;0.3;7647.5;25.8;640;349;394;455;496;169;127;;;
450;12.1;13.4;184000;0.3;7640;25.9;657;341;385;439;479;163;122;;;
475;12.15;13.45;181500;0.3;7632.5;26;679.5;329;373;417;457;155;116;;;
500;12.2;13.5;179000;0.3;7625;26.1;702;316;361;395;435;146;110;;;
525;12.3;13.6;176000;0.3;7617.5;26.2;731;293;345;368;408;136;;;;
550;12.4;13.7;173000;0.3;7610;26.3;760;270;329;340;381;126;;;;
575;12.45;13.75;170000;0.3;7602;26.4;796;;309;307;350;114;;;;
600;12.5;13.8;167000;0.3;7594;26.5;832;;288;273;318;101;;;;
625;;;;0.3;;;;;;;;;;;;
650;;;;0.3;;;;;;;;;;;;
675;;;;0.3;;;;;;;;;;;;
700;;;;0.3;;;;;;;;;;;;
750;;;;0.3;;;;;;;;;;;;
800;;;;0.3;;;;;;;;;;;;
850;;;;0.3;;;;;;;;;;;;
900;;;;0.3;;;;;;;;;;;;
950;;;;0.3;;;;;;;;;;;;
1000;;;;0.3;;;;;;;;;;;;

File: Material_Properties/A335-P92 (X10CrMoNbV9-2).csv
T;Alpha_m;Alpha_i;E;Nu;Rho;Lambda;Cp;Sy.min;Sy.average;Su.min;Su.average;Sm;S;T_fluage;D_irneg;D_irmax
20;10.3;10.3;215000;0.3;7760;23.1;442;390;510;590;695;197;148;;;
50;10.5;10.6;213000;0.3;7753;23.4;464;383;502;570;683;193;145;;;
75;10.6;10.85;212000;0.3;7746.5;23.6;479.5;378;495;553;672;190;143;;;
100;10.7;11.1;211000;0.3;7740;23.8;495;372;488;536;662;186;140;;;
125;10.85;11.3;209500;0.3;7733.5;24;507;367;481;519;651;183;138;;;
150;11;11.5;208000;0.3;7727;24.2;519;361;474;502;641;180;135;;;
175;11.1;11.7;206000;0.3;7720;24.35;528.5;356;467;485;630;176;133;;;
200;11.2;11.9;204000;0.3;7713;24.5;538;350;460;468;620;173;130;;;
225;11.3;12.1;202500;0.3;7706;24.7;547;348;458;464;617;172;129;;;
250;11.4;12.3;201000;0.3;7699;24.9;556;345;455;459;613;170;128;;;
275;11.5;12.45;199000;0.3;7692;25.05;565;343;453;455;609;169;127;;;
300;11.6;12.6;197000;0.3;7685;25.2;574;340;450;450;605;167;125;;;
325;11.7;12.75;195000;0.3;7677.5;25.3;585;338;445;446;601;165;124;;;
350;11.8;12.9;193000;0.3;7670;25.4;596;335;440;441;597;163;123;;;
375;11.85;13.05;190500;0.3;7662.5;25.55;609.5;333;435;437;591;162;122;;;
400;11.9;13.2;188000;0.3;7655;25.7;623;330;430;432;585;160;120;;;
425;12;13.3;186000;0.3;7647.5;25.8;640;320;423;423;575;157;118;;;
450;12.1;13.4;184000;0.3;7640;25.9;657;310;415;414;560;153;115;;;
475;12.15;13.45;181500;0.3;7632.5;26;679.5;300;403;396;538;147;110;;;
500;12.2;13.5;179000;0.3;7625;26.1;702;290;390;378;515;140;105;;;
525;12.3;13.6;176000;0.3;7617.5;26.2;731;278;375;356;483;132;99;;;
550;12.4;13.7;173000;0.3;7610;26.3;760;260;355;333;450;123;93;;;
575;12.45;13.75;170000;0.3;7602;26.4;796;240;333;304;419;113;;;;
600;12.5;13.8;167000;0.3;7594;26.5;832;220;310;270;370;100;;;;
625;;;;0.3;;;;;;;;;;;;
650;;;;0.3;;;;;;;;;;;;
675;;;;0.3;;;;;;;;;;;;
700;;;;0.3;;;;;;;;;;;;
750;;;;0.3;;;;;;;;;;;;
800;;;;0.3;;;;;;;;;;;;
850;;;;0.3;;;;;;;;;;;;
900;;;;0.3;;;;;;;;;;;;
950;;;;0.3;;;;;;;;;;;;
1000;;;;0.3;;;;;;;;;;;;

File: Material_Properties/F15NM trempe-revenu (X4CrNiMo16-05-01).csv
T;Alpha_m;Alpha_i;E;Nu;Rho;Lambda;Cp;Sy.min;Sy.average;Su.min;Su.average;Sm;S;SmB_etanche;SmB_non_etanche;SB;T_fluage;D_irneg;D_irmax
20;9.42;9.42;215400;0.3;7700;22.7;472;700;;900;;300;225;233;233;175;;;
50;9.6;9.77;213000;0.3;7693;23.1;485;680;;875;;300;225;227;227;175;;;
75;9.78;10.065;211200;0.3;7687.5;23.5;496;670;;855.5;;300;225;223.5;223.5;175;;;
100;9.96;10.36;209400;0.3;7682;23.9;508;660;;836;;300;225;220;220;175;;;
125;10.08;10.625;207700;0.3;7675.5;24.3;518;650;;820;;299;224;216.5;216.5;175;;;
150;10.2;10.89;206000;0.3;7669;24.7;529;640;;804;;298;223;213;213;175;;;
175;10.32;11.15;203900;0.3;7663;25.1;540;630;;791.5;;293.5;219.5;210;210;175;;;
200;10.44;11.41;201800;0.3;7657;25.5;551;620;;779;;289;216;207;207;175;;;
225;10.565;11.64;199650;0.3;7650.5;25.9;563;610;;769;;285;213.5;203.5;203.5;175;;;
250;10.69;11.87;197500;0.3;7644;26.3;574;600;;759;;281;211;200;200;175;;;
275;10.82;12.11;195500;0.3;7637;26.7;585;590;;751.5;;278.5;209;196.5;196.5;175;;;
300;10.95;12.35;193500;0.3;7630;27.1;596;580;;744;;276;207;193;193;175;;;
325;11.07;12.505;191250;0.3;7623;27.5;608;;;;;;;;;;;;
350;11.19;12.66;189000;0.3;7616;27.9;621;;;;;;;;;;;;
375;11.295;12.82;186750;0.3;7608.5;;;;;;;;;;;;;;
400;11.4;12.98;184500;0.3;7601;;;;;;;;;;;;;;
425;11.495;13.225;181750;0.3;7594.5;;;;;;;;;;;;;;
450;11.59;13.47;179000;0.3;7588;;;;;;;;;;;;;;
475;;;;0.3;;;;;;;;;;;;;;;
500;;;;0.3;;;;;;;;;;;;;;;
525;;;;0.3;;;;;;;;;;;;;;;
550;;;;0.3;;;;;;;;;;;;;;;
575;;;;0.3;;;;;;;;;;;;;;;
600;;;;0.3;;;;;;;;;;;;;;;
625;;;;0.3;;;;;;;;;;;;;;;
650;;;;0.3;;;;;;;;;;;;;;;
675;;;;0.3;;;;;;;;;;;;;;;
700;;;;0.3;;;;;;;;;;;;;;;
750;;;;0.3;;;;;;;;;;;;;;;
800;;;;0.3;;;;;;;;;;;;;;;
850;;;;0.3;;;;;;;;;;;;;;;
900;;;;0.3;;;;;;;;;;;;;;;
950;;;;0.3;;;;;;;;;;;;;;;
1000;;;;0.3;;;;;;;;;;;;;;;

File: Material_Properties/P235GH pour tubes sans soudure (epaisseur -16mm).csv
T;Alpha_m;Alpha_i;E;Nu;Rho;Lambda;Cp;Sy.min;Sy.average;Su.min;Su.average;Sm;S;T_fluage;D_irneg;D_irmax
20;11.3;11.3;212000;0.3;7850;55.2;460;235;293.75;350;382;116;90;;;
50;11.5;11.8;210000;0.3;7842;54.5;475;221.125;276.40625;332;358;116;90;;;
75;11.7;12.15;208000;0.3;7835;53.8;486;209.5625;261.953125;331;357;116;90;;;
100;11.9;12.5;206000;0.3;7828;53.1;497;198;247.5;330;356;116;90;;;
125;12.075;12.8;204000;0.3;7820.5;52.4;506.5;192.5;240.625;329.5;355.5;116;90;;;
150;12.25;13.1;202000;0.3;7813;51.7;516;187;233.75;329;355;116;90;;;
175;12.425;13.4;200500;0.3;7805;51;524;178.5;223.125;328;354;114.5;90;;;
200;12.6;13.7;199000;0.3;7797;50.3;532;170;212.5;327;353;113;90;;;
225;12.75;13.95;197000;0.3;7789;49.5;540.5;160;200;326.5;352.5;106.5;90;;;
250;12.9;14.2;195000;0.3;7781;48.7;549;150;187.5;326;352;100;90;;;
275;13.05;14.45;193000;0.3;7772.5;47.95;558;141;176.25;325;351;94;89;;;
300;13.2;14.7;191000;0.3;7764;47.2;567;132;165;324;350;88;88;;;
325;13.3;14.9;189000;0.3;7755.5;46.35;577;126;157.5;323.5;349.5;84;84;;;
350;13.4;15.1;187000;0.3;7747;45.5;587;120;150;323;349;80;80;;;
375;13.55;15.25;185000;0.3;7738;44.65;599;;;;;;;;;
400;13.7;15.4;183000;0.3;7729;43.8;611;;;;;;;;;
425;;;;0.3;7720;42.9;626;;;;;;;;;
450;;;;0.3;7711;42;641;;;;;;;;;
475;;;;0.3;7702.5;41.1;659.5;;;;;;;;;
500;;;;0.3;7694;40.2;678;;;;;;;;;
525;;;;0.3;7684.5;39.2;700.5;;;;;;;;;
550;;;;0.3;7675;38.2;723;;;;;;;;;
575;;;;0.3;7665.5;37.25;750.5;;;;;;;;;
600;;;;0.3;7656;36.3;778;;;;;;;;;
625;;;;0.3;;;;;;;;;;;;
650;;;;0.3;;;;;;;;;;;;
675;;;;0.3;;;;;;;;;;;;
700;;;;0.3;;;;;;;;;;;;
750;;;;0.3;;;;;;;;;;;;
800;;;;0.3;;;;;;;;;;;;
850;;;;0.3;;;;;;;;;;;;
900;;;;0.3;;;;;;;;;;;;
950;;;;0.3;;;;;;;;;;;;
1000;;;;0.3;;;;;;;;;;;;

File: Material_Properties/P295GH pour pieces et barres forgees (epaisseur 60-100mm).csv
T;Alpha_m;Alpha_i;E;Nu;Rho;Lambda;Cp;Sy.min;Sy.average;Su.min;Su.average;Sm;S;T_fluage;D_irneg;D_irmax
20;11.3;11.3;212000;0.3;7850;49.5;460;260;325;460;491;153;115;;;
50;11.5;11.8;210000;0.3;7842;49;475;249;311.25;450;473;153;115;;;
75;11.7;12.15;208000;0.3;7835;48.55;486;239.5;299.375;447;472;153;115;;;
100;11.9;12.5;206000;0.3;7828;48.1;497;230;287.5;444;471;153;115;;;
125;12.075;12.8;204000;0.3;7820.5;47.6;506.5;225;281.25;441.5;470;150;115;;;
150;12.25;13.1;202000;0.3;7813;47.1;516;220;275;439;469;147;115;;;
175;12.425;13.4;200500;0.3;7805;46.6;524;215;268.75;436.5;468;143.5;115;;;
200;12.6;13.7;199000;0.3;7797;46.1;532;210;262.5;434;467;140;115;;;
225;12.75;13.95;197000;0.3;7789;45.5;540.5;202.5;253.125;431;466;135;115;;;
250;12.9;14.2;195000;0.3;7781;44.9;549;195;243.75;428;465;130;115;;;
275;13.05;14.45;193000;0.3;7772.5;44.35;558;187.5;234.375;425.5;464;125;115;;;
300;13.2;14.7;191000;0.3;7764;43.8;567;180;225;423;463;120;115;;;
325;13.3;14.9;189000;0.3;7755.5;43.15;577;172.5;215.625;420.5;462;115;112.5;;;
350;13.4;15.1;187000;0.3;7747;42.5;587;165;206.25;418;461;110;110;;;
375;13.55;15.25;185000;0.3;7738;41.85;599;;;;;;;;;
400;13.7;15.4;183000;0.3;7729;41.2;611;;;;;;;;;
425;;;;0.3;7720;40.5;626;;;;;;;;;
450;;;;0.3;7711;39.8;641;;;;;;;;;
475;;;;0.3;7702.5;39.05;659.5;;;;;;;;;
500;;;;0.3;7694;38.3;678;;;;;;;;;
525;;;;0.3;7684.5;37.55;700.5;;;;;;;;;
550;;;;0.3;7675;36.8;723;;;;;;;;;
575;;;;0.3;7665.5;36;750.5;;;;;;;;;
600;;;;0.3;7656;35.2;778;;;;;;;;;
625;;;;0.3;;;;;;;;;;;;
650;;;;0.3;;;;;;;;;;;;
675;;;;0.3;;;;;;;;;;;;
700;;;;0.3;;;;;;;;;;;;
750;;;;0.3;;;;;;;;;;;;
800;;;;0.3;;;;;;;;;;;;
850;;;;0.3;;;;;;;;;;;;
900;;;;0.3;;;;;;;;;;;;
950;;;;0.3;;;;;;;;;;;;
1000;;;;0.3;;;;;;;;;;;;

File: Material_Properties/P295GH pour toles et barres plats (epaisseur 100-150mm).csv
T;Alpha_m;Alpha_i;E;Nu;Rho;Lambda;Cp;Sy.min;Sy.average;Su.min;Su.average;Sm;S;T_fluage;D_irneg;D_irmax
20;11.3;11.3;212000;0.3;7850;49.5;460;235;293.75;440;481;147;110;;;
50;11.5;11.8;210000;0.3;7842;49;475;227;283.75;439;473;147;110;;;
75;11.7;12.15;208000;0.3;7835;48.55;486;220.5;275.625;437.5;472;145;110;;;
100;11.9;12.5;206000;0.3;7828;48.1;497;214;267.5;436;471;143;110;;;
125;12.075;12.8;204000;0.3;7820.5;47.6;506.5;206;257.5;434.5;470;137.5;110;;;
150;12.25;13.1;202000;0.3;7813;47.1;516;198;247.5;433;469;132;110;;;
175;12.425;13.4;200500;0.3;7805;46.6;524;190;237.5;431;468;126.5;110;;;
200;12.6;13.7;199000;0.3;7797;46.1;532;182;227.5;429;467;121;110;;;
225;12.75;13.95;197000;0.3;7789;45.5;540.5;174.5;218.125;427.5;466;116;110;;;
250;12.9;14.2;195000;0.3;7781;44.9;549;167;208.75;426;465;111;110;;;
275;13.05;14.45;193000;0.3;7772.5;44.35;558;160;200;424.5;464;106.5;106;;;
300;13.2;14.7;191000;0.3;7764;43.8;567;153;191.25;423;463;102;102;;;
325;13.3;14.9;189000;0.3;7755.5;43.15;577;147.5;184.375;420.5;462;98.5;98.5;;;
350;13.4;15.1;187000;0.3;7747;42.5;587;142;177.5;418;461;95;95;;;
375;13.55;15.25;185000;0.3;7738;41.85;599;;;;;;;;;
400;13.7;15.4;183000;0.3;7729;41.2;611;;;;;;;;;
425;;;;0.3;7720;40.5;626;;;;;;;;;
450;;;;0.3;7711;39.8;641;;;;;;;;;
475;;;;0.3;7702.5;39.05;659.5;;;;;;;;;
500;;;;0.3;7694;38.3;678;;;;;;;;;
525;;;;0.3;7684.5;37.55;700.5;;;;;;;;;
550;;;;0.3;7675;36.8;723;;;;;;;;;
575;;;;0.3;7665.5;36;750.5;;;;;;;;;
600;;;;0.3;7656;35.2;778;;;;;;;;;
625;;;;0.3;;;;;;;;;;;;
650;;;;0.3;;;;;;;;;;;;
675;;;;0.3;;;;;;;;;;;;
700;;;;0.3;;;;;;;;;;;;
750;;;;0.3;;;;;;;;;;;;
800;;;;0.3;;;;;;;;;;;;
850;;;;0.3;;;;;;;;;;;;
900;;;;0.3;;;;;;;;;;;;
950;;;;0.3;;;;;;;;;;;;
1000;;;;0.3;;;;;;;;;;;;

File: Material_Properties/P295GH pour toles et barres plats (epaisseur 150-250mm).csv
T;Alpha_m;Alpha_i;E;Nu;Rho;Lambda;Cp;Sy.min;Sy.average;Su.min;Su.average;Sm;S;T_fluage;D_irneg;D_irmax
20;11.3;11.3;212000;0.3;7850;49.5;460;220;275;430;481;143;108;;;
50;11.5;11.8;210000;0.3;7842;49;475;213;266.25;429;473;142;108;;;
75;11.7;12.15;208000;0.3;7835;48.55;486;206.5;258.125;428.5;472;137.5;108;;;
100;11.9;12.5;206000;0.3;7828;48.1;497;200;250;428;471;133;108;;;
125;12.075;12.8;204000;0.3;7820.5;47.6;506.5;192.5;240.625;427.5;470;128;108;;;
150;12.25;13.1;202000;0.3;7813;47.1;516;185;231.25;427;469;123;108;;;
175;12.425;13.4;200500;0.3;7805;46.6;524;177.5;221.875;426.25;468;118;108;;;
200;12.6;13.7;199000;0.3;7797;46.1;532;170;212.5;425.5;467;113;108;;;
225;12.75;13.95;197000;0.3;7789;45.5;540.5;163;203.75;424.75;466;108.5;106;;;
250;12.9;14.2;195000;0.3;7781;44.9;549;156;195;424;465;104;104;;;
275;13.05;14.45;193000;0.3;7772.5;44.35;558;150;187.5;423.5;464;100;100;;;
300;13.2;14.7;191000;0.3;7764;43.8;567;144;180;423;463;96;96;;;
325;13.3;14.9;189000;0.3;7755.5;43.15;577;138.5;173.125;420.5;462;92.5;92.5;;;
350;13.4;15.1;187000;0.3;7747;42.5;587;133;166.25;418;461;89;89;;;
375;13.55;15.25;185000;0.3;7738;41.85;599;;;;;;;;;
400;13.7;15.4;183000;0.3;7729;41.2;611;;;;;;;;;
425;;;;0.3;7720;40.5;626;;;;;;;;;
450;;;;0.3;7711;39.8;641;;;;;;;;;
475;;;;0.3;7702.5;39.05;659.5;;;;;;;;;
500;;;;0.3;7694;38.3;678;;;;;;;;;
525;;;;0.3;7684.5;37.55;700.5;;;;;;;;;
550;;;;0.3;7675;36.8;723;;;;;;;;;
575;;;;0.3;7665.5;36;750.5;;;;;;;;;
600;;;;0.3;7656;35.2;778;;;;;;;;;
625;;;;0.3;;;;;;;;;;;;
650;;;;0.3;;;;;;;;;;;;
675;;;;0.3;;;;;;;;;;;;
700;;;;0.3;;;;;;;;;;;;
750;;;;0.3;;;;;;;;;;;;
800;;;;0.3;;;;;;;;;;;;
850;;;;0.3;;;;;;;;;;;;
900;;;;0.3;;;;;;;;;;;;
950;;;;0.3;;;;;;;;;;;;
1000;;;;0.3;;;;;;;;;;;;

File: Material_Properties/S235 pour toles (epaisseur 16-40mm).csv
T;Alpha_m;Alpha_i;E;Nu;Rho;Lambda;Cp;Sy.min;Sy.average;Su.min;Su.average;Sm;S;T_fluage;D_irneg;D_irmax
20;11.3;11.3;212000;0.3;7850;55.2;460;225;281.25;360;393;120;90;;;
50;11.5;11.8;210000;0.3;7842;54.5;475;218;272.5;332;358;120;90;;;
75;11.7;12.15;208000;0.3;7835;53.8;486;211.5;264.375;331;357;120;90;;;
100;11.9;12.5;206000;0.3;7828;53.1;497;205;256.25;330;356;120;90;;;
125;12.075;12.8;204000;0.3;7820.5;52.4;506.5;197.5;246.875;329.5;355.5;120;90;;;
150;12.25;13.1;202000;0.3;7813;51.7;516;190;237.5;329;355;120;90;;;
175;12.425;13.4;200500;0.3;7805;51;524;182;227.5;328;354;118;90;;;
200;12.6;13.7;199000;0.3;7797;50.3;532;174;217.5;327;353;116;90;;;
225;12.75;13.95;197000;0.3;7789;49.5;540.5;167;208.75;326.5;352.5;111.5;90;;;
250;12.9;14.2;195000;0.3;7781;48.7;549;160;200;326;352;107;90;;;
275;13.05;14.45;193000;0.3;7772.5;47.95;558;153.5;191.875;325;351;102.5;90;;;
300;13.2;14.7;191000;0.3;7764;47.2;567;147;183.75;324;350;98;90;;;
325;13.3;14.9;189000;0.3;7755.5;46.35;577;141.5;176.875;323.5;349.5;94.5;90;;;
350;13.4;15.1;187000;0.3;7747;45.5;587;136;170;323;349;91;90;;;
375;13.55;15.25;185000;0.3;7738;44.65;599;;;;;;;;;
400;13.7;15.4;183000;0.3;7729;43.8;611;;;;;;;;;
425;;;;0.3;7720;42.9;626;;;;;;;;;
450;;;;0.3;7711;42;641;;;;;;;;;
475;;;;0.3;7702.5;41.1;659.5;;;;;;;;;
500;;;;0.3;7694;40.2;678;;;;;;;;;
525;;;;0.3;7684.5;39.2;700.5;;;;;;;;;
550;;;;0.3;7675;38.2;723;;;;;;;;;
575;;;;0.3;7665.5;37.25;750.5;;;;;;;;;
600;;;;0.3;7656;36.3;778;;;;;;;;;
625;;;;0.3;;;;;;;;;;;;
650;;;;0.3;;;;;;;;;;;;
675;;;;0.3;;;;;;;;;;;;
700;;;;0.3;;;;;;;;;;;;
750;;;;0.3;;;;;;;;;;;;
800;;;;0.3;;;;;;;;;;;;
850;;;;0.3;;;;;;;;;;;;
900;;;;0.3;;;;;;;;;;;;
950;;;;0.3;;;;;;;;;;;;
1000;;;;0.3;;;;;;;;;;;;
