Repository: AlanB7983/Test-Bolt-Sizing

File: Material_Properties/S275 pour toles (epaisseur 63-80mm).csv
T;Alpha_m;Alpha_i;E;Nu;Rho;Lambda;Cp;Sy.min;Sy.average;Su.min;Su.average;Sm;S;T_fluage;D_irneg;D_irmax
20;11.3;11.3;212000;0.3;7850;55.2;460;245;306.25;410;441;137;103;;;
50;11.5;11.8;210000;0.3;7842;54.5;475;228;285;400;431;137;103;;;
75;11.7;12.15;208000;0.3;7835;53.8;486;212;265;397;430.5;134;103;;;
100;11.9;12.5;206000;0.3;7828;53.1;497;196;245;394;430;131;103;;;
125;12.075;12.8;204000;0.3;7820.5;52.4;506.5;188.5;235.625;391;429;126;103;;;
150;12.25;13.1;202000;0.3;7813;51.7;516;181;226.25;388;428;121;103;;;
175;12.425;13.4;200500;0.3;7805;51;524;174;217.5;384.5;427;116;103;;;
200;12.6;13.7;199000;0.3;7797;50.3;532;167;208.75;381;426;111;103;;;
225;12.75;13.95;197000;0.3;7789;49.5;540.5;160;200;378;425;106.5;102.5;;;
250;12.9;14.2;195000;0.3;7781;48.7;549;153;191.25;375;424;102;102;;;
275;13.05;14.45;193000;0.3;7772.5;47.95;558;146.5;183.125;372;423;97.5;97.5;;;
300;13.2;14.7;191000;0.3;7764;47.2;567;140;175;369;422;93;93;;;
325;13.3;14.9;189000;0.3;7755.5;46.35;577;135;168.75;366;421;90;90;;;
350;13.4;15.1;187000;0.3;7747;45.5;587;130;162.5;363;420;87;87;;;
375;13.55;15.25;185000;0.3;7738;44.65;599;;;;;;;;;
400;13.7;15.4;183000;0.3;7729;43.8;611;;;;;;;;;
425;;;;0.3;7720;42.9;626;;;;;;;;;
450;;;;0.3;7711;42;641;;;;;;;;;
475;;;;0.3;7702.5;41.1;659.5;;;;;;;;;
500;;;;0.3;7694;40.2;678;;;;;;;;;
525;;;;0.3;7684.5;39.2;700.5;;;;;;;;;
550;;;;0.3;7675;38.2;723;;;;;;;;;
575;;;;0.3;7665.5;37.25;750.5;;;;;;;;;
600;;;;0.3;7656;36.3;778;;;;;;;;;
625;;;;0.3;;;;;;;;;;;;
650;;;;0.3;;;;;;;;;;;;
675;;;;0.3;;;;;;;;;;;;
700;;;;0.3;;;;;;;;;;;;
750;;;;0.3;;;;;;;;;;;;
800;;;;0.3;;;;;;;;;;;;
850;;;;0.3;;;;;;;;;;;;
900;;;;0.3;;;;;;;;;;;;
950;;;;0.3;;;;;;;;;;;;
1000;;;;0.3;;;;;;;;;;;;

File: Material_Properties/SA508-3 (16MnNiMo5).csv
T;Alpha_m;Alpha_i;E;Nu;Rho;Lambda;Cp;Sy.min;Sy.average;Su.min;Su.average;Sm;S;T_fluage;D_irneg;D_irmax
20;11.22;11.22;204000;0.3;7852;37.7;444;400;;552;;184;138;;;
50;11.45;11.63;203000;0.3;7842;38.6;458;390;;547;;184;138;;;
75;11.62;11.975;201500;0.3;7834;39.25;466;382.5;;543;;184;138;;;
100;11.79;12.32;200000;0.3;7826;39.9;474;375;;539;;184;138;;;
125;11.965;12.59;198500;0.3;7817.5;40.2;488;367.5;;534.5;;184;138;;;
150;12.14;12.86;197000;0.3;7809;40.5;503;360;;530;;184;138;;;
175;12.305;13.25;195000;0.3;7801;40.5;514;352.5;;526;;184;138;;;
200;12.47;13.64;193000;0.3;7793;40.5;524;345;;522;;184;138;;;
225;12.625;13.955;191000;0.3;7784.5;40.35;536;337.5;;518;;184;138;;;
250;12.78;14.27;189000;0.3;7776;40.2;549;330;;514;;184;138;;;
275;12.93;14.57;187000;0.3;7767.5;39.85;559;322.5;;509.5;;184;138;;;
300;13.08;14.87;185000;0.3;7759;39.5;570;315;;505;;184;138;;;
325;13.24;15.15;182500;0.3;7751;39.1;582;307.5;;501;;184;138;;;
350;13.4;15.43;180000;0.3;7743;38.7;594;300;;497;;184;138;;;
375;13.56;15.7;178000;0.3;7734.5;38.2;607;;;;;;;;;
400;13.72;15.97;176000;0.3;7726;37.7;621;;;;;;;;;
425;13.87;16.23;173500;0.3;7718;37.15;637;;;;;;;;;
450;14.02;16.49;171000;0.3;7710;36.6;654;;;;;;;;;
475;;;168500;0.3;7701.5;36.05;674;;;;;;;;;
500;;;166000;0.3;7693;35.5;696;;;;;;;;;
525;;;163000;0.3;7684.5;34.9;717;;;;;;;;;
550;;;160000;0.3;7676;34.3;741;;;;;;;;;
575;;;157500;0.3;7668;33.65;767;;;;;;;;;
600;;;155000;0.3;7660;33;796;;;;;;;;;
625;;;;0.3;7651.5;;;;;;;;;;;
650;;;;0.3;7643;;;;;;;;;;;
675;;;;0.3;7635;;;;;;;;;;;
700;;;;0.3;7627;;;;;;;;;;;
750;;;;0.3;;;;;;;;;;;;
800;;;;0.3;;;;;;;;;;;;
850;;;;0.3;;;;;;;;;;;;
900;;;;0.3;;;;;;;;;;;;
950;;;;0.3;;;;;;;;;;;;
1000;;;;0.3;;;;;;;;;;;;

File: Material_Properties/X5CrNiW22-12 pour pieces et barres forgees.csv
T;Alpha_m;Alpha_i;E;Nu;Rho;Lambda;Cp;Sy.min;Sy.average;Su.min;Su.average;Sm;S;T_fluage;D_irneg;D_irmax
20;;;197;0.3;;;;230;287.5;600;665.16;153;150;;;
50;;;;0.3;;;;217.25;271.5625;567.375;628.991925;153;147.375;;;
75;;;;0.3;;;;206.625;258.28125;540.1875;598.8518625;153;145.1875;;;
100;;;;0.3;;;;196;245;513;568.7118;153;143;;;
125;;;;0.3;;;;188;235;499.5;553.7457;153;139;;;
150;;;;0.3;;;;180;225;486;538.7796;153;135;;;
175;;;;0.3;;;;173.5;216.875;477.5;529.3565;151.5;132.5;;;
200;16.7;;187;0.3;;;;167;208.75;469;519.9334;150;130;;;
225;16.8;;185;0.3;;;;162.5;203.125;464.5;514.9447;146;129;;;
250;16.9;;183;0.3;;;;158;197.5;460;509.956;142;128;;;
275;17;;180.75;0.3;;;;154;192.5;457.5;507.1845;138.5;127;;;
300;17.1;;178.5;0.3;;;;150;187.5;455;504.413;135;126;;;
325;17.15;;176.25;0.3;;;;147.5;184.375;452;501.0872;133;125.5;;;
350;17.2;;174;0.3;;;;145;181.25;449;497.7614;131;125;;;
375;17.3;;172;0.3;;;;143.5;179.375;445.5;493.8813;129.5;124;;;
400;17.4;;170;0.3;;;;142;177.5;442;490.0012;128;123;;;
425;17.45;;168;0.3;;;;141;176.25;436.5;483.9039;127;121.5;;;
450;17.5;;166;0.3;;;;140;175;431;477.8066;126;120;;;
475;17.6;;163.75;0.3;;;;139;173.75;422;467.8292;125;117.5;;;
500;17.7;;161.5;0.3;;;;138;172.5;413;457.8518;124;115;;;
525;17.8;;159.25;0.3;;;;137.5;171.875;404;447.8744;123.5;112.5;;;
550;17.9;;157;0.3;;;;137;171.25;395;437.897;123;110;;;
575;17.95;;155;0.3;;;;;;;;;;;;
600;18;;153;0.3;;;;;;;;;;;;
625;18.075;;151;0.3;;;;;;;;;;;;
650;18.15;;149;0.3;;;;;;;;;;;;
675;18.225;;146.75;0.3;;;;;;;;;;;;
700;18.3;;144.5;0.3;;;;;;;;;;;;
750;;;;0.3;;;;;;;;;;;;
800;;;;0.3;;;;;;;;;;;;
850;;;;0.3;;;;;;;;;;;;
900;;;;0.3;;;;;;;;;;;;
950;;;;0.3;;;;;;;;;;;;
1000;;;;0.3;;;;;;;;;;;;
